Repository: TanJinDa-94/April-2024-Terpolymer

File: TP70/GPC/2023-02-28_17_33_08_TP70_01-PS CONV-0003.txt (part 1 of 16)
Data File	C:\Users\user\Documents\OmniSEC Data\THF\2023-02-28\2023-02-28_17;33;08_TP70_01.vdt
Sample ID	TP70
Method File Name	PS CONV-0003.vcm
Date Acquired	Feb 28, 2023 - 17:33:08
Solvent	THF
Operator	admin : Administrator
Column Set	2 x PLGel Mixed-B
System	THF
Flow Rate (ml/min)	 1.000
Inj. Vol. (ul)	100.000
Vol. Inc. (ml)	0.00333
Det. Temp (Deg C)	40.000
Col. Temp (Deg C)	40.000

Parameter	Input	Calculated
Sample Conc. (mg/ml)	 4.000	0.0
Sample Recovery()	0.0	 0.000
Sample dn/dc (ml/g)	 0.000	 0.000
Sample dA/dc (ml/g)	 0.000	 0.000
Initial IP	35.029

Ret. Vol.	 15.73
Mn - (Daltons)	 16119
Mw - (Daltons)	 28127
Mz - (Daltons)	 42171
Mp - (Daltons)	 26191
IV - (dl/g)	0.0000
Radius - (nm)	  0.00
RI Area - (mvml)	 58.71
UV Area - (mvml)	  0.00
RALS Area - (mvml)	  0.00
LALS Area - (mvml)	  0.00
DP Area - (mvml)	  0.00
Wt Fr. (A)	 0.000
Wt Fr. (Peak)	 1.000
M-H a	 0.000
M-H logK	 0.000
Bn - (per molecule)	 0.000

Ret. Vol.	RI	UV	RALS	LALS	IV - DP	IV -  IP	Adjusted RI	Molecular Weight	Cumulative Weight Fraction	Normalized Wt Fr	Normalized Mole Fraction	Conc.	WF/dLogM
0.00000	 6.638	 2.976	 5.570	 9.003	50.432	35.33128							
0.00333	 6.561	 2.976	 5.417	 9.003	50.279	35.14511							
0.00667	 6.256	 2.976	 5.417	 8.850	49.821	34.90402							
0.01000	 6.256	 2.976	 5.493	 8.850	49.898	34.77889							
0.01333	 6.378	 2.976	 5.478	 8.911	50.081	34.98398							
0.01667	 6.287	 2.976	 5.448	 8.896	50.035	34.86862							
0.02000	 6.195	 2.991	 5.448	 8.850	50.035	34.78622							
0.02333	 6.180	 2.991	 5.478	 8.850	50.111	34.74837							
0.02667	 6.149	 2.991	 5.463	 8.866	50.188	34.74410							
0.03000	 6.165	 3.006	 5.463	 8.881	50.279	34.75570							
0.03333	 6.180	 3.006	 5.463	 8.866	50.310	34.77218							
0.03667	 6.226	 3.006	 5.478	 8.881	50.325	34.79049							
0.04000	 6.226	 3.021	 5.448	 8.866	50.340	34.81490							
0.04333	 6.241	 3.021	 5.448	 8.866	50.386	34.84176							
0.04667	 6.256	 3.006	 5.463	 8.866	50.401	34.86557							
0.05000	 6.256	 3.021	 5.478	 8.850	50.417	34.88571							
0.05333	 6.241	 3.021	 5.478	 8.835	50.447	34.90463							
0.05667	 6.256	 3.021	 5.478	 8.850	50.493	34.92538							
0.06000	 6.287	 3.021	 5.478	 8.820	50.508	34.94735							
0.06333	 6.272	 3.021	 5.448	 8.789	50.539	34.96383							
0.06667	 6.287	 3.006	 5.448	 8.774	50.539	34.97787							
0.07000	 6.317	 3.006	 5.463	 8.774	50.539	34.99252							
0.07333	 6.348	 2.991	 5.478	 8.759	50.569	35.01083							
0.07667	 6.363	 3.006	 5.493	 8.789	50.569	35.02548							
0.08000	 6.394	 3.021	 5.509	 8.835	50.554	35.03586							
0.08333	 6.409	 3.037	 5.524	 8.866	50.584	35.04440							
0.08667	 6.409	 3.037	 5.493	 8.866	50.615	35.05722							
0.09000	 6.409	 3.037	 5.509	 8.881	50.600	35.07065							
0.09333	 6.394	 3.037	 5.524	 8.866	50.569	35.08102							
0.09667	 6.394	 3.021	 5.524	 8.866	50.584	35.08896							
0.10000	 6.394	 3.021	 5.509	 8.835	50.539	35.09689							
0.10333	 6.394	 3.006	 5.524	 8.866	50.478	35.10788							
0.10667	 6.394	 3.021	 5.493	 8.881	50.447	35.11948							
0.11000	 6.394	 3.006	 5.493	 8.866	50.462	35.12619							
0.11333	 6.378	 3.021	 5.493	 8.835	50.417	35.13108							
0.11667	 6.378	 3.006	 5.509	 8.866	50.417	35.13901							
0.12000	 6.378	 3.021	 5.509	 8.850	50.401	35.15000							
0.12333	 6.394	 3.021	 5.524	 8.835	50.401	35.15854							
0.12667	 6.439	 3.037	 5.539	 8.835	50.386	35.16343							
0.13000	 6.439	 3.021	 5.539	 8.820	50.340	35.16648							
0.13333	 6.439	 3.037	 5.539	 8.820	50.340	35.17441							
0.13667	 6.439	 3.021	 5.539	 8.805	50.371	35.18235							
0.14000	 6.439	 3.021	 5.539	 8.805	50.356	35.18662							
0.14333	 6.409	 3.006	 5.524	 8.805	50.356	35.18906							
0.14667	 6.439	 3.006	 5.539	 8.820	50.356	35.19333							
0.15000	 6.439	 3.006	 5.524	 8.820	50.356	35.19944							
0.15333	 6.424	 3.021	 5.493	 8.850	50.340	35.20493							
0.15667	 6.409	 3.006	 5.478	 8.850	50.340	35.20676							
0.16000	 6.394	 3.021	 5.463	 8.850	50.295	35.20737							
0.16333	 6.378	 3.021	 5.448	 8.850	50.279	35.21225							
0.16667	 6.378	 3.006	 5.463	 8.850	50.264	35.22019							
0.17000	 6.409	 2.991	 5.478	 8.820	50.249	35.22507							
0.17333	 6.439	 3.006	 5.493	 8.805	50.203	35.22569							
0.17667	 6.455	 2.991	 5.493	 8.820	50.172	35.22630							
0.18000	 6.470	 2.991	 5.493	 8.820	50.172	35.23057							
0.18333	 6.470	 2.991	 5.493	 8.835	50.157	35.23423							
0.18667	 6.455	 2.991	 5.493	 8.820	50.127	35.23545							
0.19000	 6.439	 2.976	 5.493	 8.820	50.111	35.23423							
0.19333	 6.424	 2.991	 5.509	 8.820	50.111	35.23606							
0.19667	 6.409	 2.991	 5.509	 8.789	50.096	35.24216							
0.20000	 6.409	 2.991	 5.478	 8.774	50.066	35.24644							
0.20333	 6.424	 2.991	 5.478	 8.789	50.035	35.24583							
0.20667	 6.409	 2.991	 5.478	 8.789	50.020	35.24644							
0.21000	 6.424	 2.991	 5.448	 8.774	50.005	35.25071							
0.21333	 6.409	 2.991	 5.448	 8.805	50.005	35.25620							
0.21667	 6.394	 2.991	 5.448	 8.805	50.005	35.25742							
0.22000	 6.378	 3.006	 5.448	 8.835	49.989	35.25681							
0.22333	 6.378	 3.021	 5.463	 8.866	49.974	35.25803							
0.22667	 6.363	 3.021	 5.463	 8.866	49.944	35.26292							
0.23000	 6.378	 3.021	 5.448	 8.866	49.898	35.26597							
0.23333	 6.394	 3.021	 5.448	 8.866	49.883	35.26658							
0.23667	 6.378	 3.021	 5.463	 8.835	49.867	35.26597							
0.24000	 6.378	 3.006	 5.463	 8.820	49.852	35.26658							
0.24333	 6.409	 3.006	 5.478	 8.820	49.867	35.27024							
0.24667	 6.424	 3.006	 5.478	 8.805	49.867	35.27207							
0.25000	 6.439	 3.006	 5.478	 8.789	49.837	35.26963							
0.25333	 6.455	 2.991	 5.478	 8.805	49.806	35.26658							
0.25667	 6.439	 3.006	 5.448	 8.805	49.791	35.26963							
0.26000	 6.409	 3.006	 5.432	 8.835	49.760	35.27268							
0.26333	 6.424	 3.021	 5.432	 8.835	49.730	35.27146							
0.26667	 6.424	 3.021	 5.432	 8.835	49.715	35.26902							
0.27000	 6.424	 3.021	 5.417	 8.835	49.715	35.27024							
0.27333	 6.439	 3.021	 5.417	 8.835	49.699	35.27268							
0.27667	 6.455	 3.006	 5.417	 8.835	49.684	35.27451							
0.28000	 6.424	 3.006	 5.448	 8.866	49.699	35.27268							
0.28333	 6.409	 3.021	 5.463	 8.866	49.684	35.26963							
0.28667	 6.409	 3.021	 5.493	 8.866	49.699	35.27024							
0.29000	 6.424	 3.006	 5.509	 8.881	49.699	35.27451							
0.29333	 6.439	 3.006	 5.524	 8.850	49.684	35.27512							
0.29667	 6.439	 2.991	 5.524	 8.835	49.669	35.27207							
0.30000	 6.455	 2.976	 5.539	 8.866	49.669	35.27085							
0.30333	 6.470	 2.991	 5.509	 8.850	49.654	35.27451							
0.30667	 6.439	 2.991	 5.509	 8.820	49.654	35.27695							
0.31000	 6.439	 2.991	 5.509	 8.835	49.699	35.27573							
0.31333	 6.424	 3.006	 5.493	 8.820	49.684	35.27451							
0.31667	 6.424	 3.006	 5.478	 8.805	49.669	35.27573							
0.32000	 6.424	 2.991	 5.493	 8.820	49.654	35.27879							
0.32333	 6.439	 3.006	 5.493	 8.820	49.638	35.28001							
0.32667	 6.439	 3.021	 5.478	 8.805	49.593	35.27695							
0.33000	 6.455	 3.006	 5.478	 8.820	49.562	35.27390							
0.33333	 6.424	 3.006	 5.493	 8.820	49.547	35.27634							
0.33667	 6.424	 3.006	 5.509	 8.820	49.532	35.28001							
0.34000	 6.424	 3.006	 5.509	 8.820	49.516	35.28062							
0.34333	 6.409	 3.006	 5.524	 8.835	49.471	35.27818							
0.34667	 6.439	 3.006	 5.524	 8.805	49.471	35.27818							
0.35000	 6.470	 3.006	 5.539	 8.789	49.455	35.28062							
0.35333	 6.470	 3.006	 5.524	 8.774	49.440	35.28184							
0.35667	 6.470	 2.991	 5.539	 8.774	49.425	35.27818							
0.36000	 6.470	 2.991	 5.539	 8.744	49.455	35.27634							
0.36333	 6.439	 3.006	 5.524	 8.789	49.455	35.27757							
0.36667	 6.424	 3.006	 5.509	 8.789	49.455	35.28123							
0.37000	 6.439	 3.006	 5.524	 8.789	49.455	35.28184							
0.37333	 6.439	 3.006	 5.509	 8.759	49.471	35.28001							
0.37667	 6.439	 2.991	 5.509	 8.774	49.455	35.27695							
0.38000	 6.455	 2.991	 5.524	 8.744	49.425	35.27879							
0.38333	 6.470	 2.991	 5.493	 8.759	49.425	35.28001							
0.38667	 6.455	 2.991	 5.463	 8.774	49.409	35.27695							
0.39000	 6.455	 3.006	 5.478	 8.805	49.379	35.27268							
0.39333	 6.470	 3.006	 5.478	 8.820	49.348	35.27207							
0.39667	 6.470	 2.991	 5.478	 8.835	49.348	35.27451							
0.40000	 6.470	 3.006	 5.478	 8.835	49.318	35.27512							
0.40333	 6.439	 3.006	 5.509	 8.835	49.287	35.27268							
0.40667	 6.439	 3.006	 5.493	 8.835	49.272	35.26963							
0.41000	 6.439	 3.021	 5.478	 8.820	49.257	35.27024							
0.41333	 6.424	 3.021	 5.463	 8.805	49.272	35.27268							
0.41667	 6.409	 3.021	 5.478	 8.820	49.257	35.27207							
0.42000	 6.424	 3.037	 5.463	 8.774	49.257	35.26841							
0.42333	 6.439	 3.037	 5.463	 8.774	49.257	35.26658							
0.42667	 6.439	 3.021	 5.478	 8.789	49.272	35.27024							
0.43000	 6.439	 3.021	 5.493	 8.805	49.272	35.27146							
0.43333	 6.439	 3.021	 5.509	 8.774	49.287	35.26902							
0.43667	 6.455	 3.021	 5.493	 8.820	49.287	35.26597							
0.44000	 6.439	 3.006	 5.478	 8.835	49.272	35.26780							
0.44333	 6.439	 3.006	 5.493	 8.850	49.272	35.27085							
0.44667	 6.470	 3.021	 5.509	 8.835	49.272	35.27207							
0.45000	 6.485	 2.991	 5.478	 8.835	49.242	35.26963							
0.45333	 6.470	 2.976	 5.493	 8.820	49.211	35.26719							
0.45667	 6.470	 2.976	 5.509	 8.820	49.211	35.27024							
0.46000	 6.470	 2.976	 5.524	 8.789	49.181	35.27451							
0.46333	 6.455	 2.960	 5.478	 8.805	49.120	35.27390							
0.46667	 6.439	 2.976	 5.478	 8.835	49.135	35.27207							
0.47000	 6.455	 2.991	 5.493	 8.835	49.120	35.27451							
0.47333	 6.470	 3.006	 5.493	 8.835	49.104	35.27757							
0.47667	 6.439	 3.021	 5.463	 8.850	49.104	35.27940							
0.48000	 6.424	 3.037	 5.478	 8.881	49.089	35.27818							
0.48333	 6.424	 3.037	 5.509	 8.881	49.059	35.27634							
0.48667	 6.409	 3.037	 5.493	 8.881	49.074	35.27818							
0.49000	 6.394	 3.021	 5.493	 8.866	49.043	35.28245							
0.49333	 6.409	 3.021	 5.493	 8.866	49.028	35.28245							
0.49667	 6.409	 3.006	 5.524	 8.850	49.043	35.28001							
0.50000	 6.409	 3.006	 5.524	 8.850	49.028	35.27879							
0.50333	 6.424	 2.991	 5.493	 8.850	49.013	35.28123							
0.50667	 6.424	 3.006	 5.509	 8.850	49.013	35.28306							
0.51000	 6.409	 3.006	 5.524	 8.835	48.997	35.28062							
0.51333	 6.424	 3.006	 5.524	 8.805	48.982	35.27634							
0.51667	 6.424	 3.006	 5.493	 8.805	48.967	35.27695							
0.52000	 6.424	 3.006	 5.524	 8.820	48.967	35.28123							
0.52333	 6.409	 3.006	 5.509	 8.820	48.967	35.28123							
0.52667	 6.439	 2.991	 5.493	 8.835	48.936	35.27818							
0.53000	 6.424	 3.006	 5.463	 8.835	48.906	35.27573							
0.53333	 6.424	 3.021	 5.478	 8.820	48.906	35.27818							
0.53667	 6.394	 3.021	 5.478	 8.805	48.906	35.28001							
0.54000	 6.409	 3.006	 5.478	 8.820	48.921	35.27940							
0.54333	 6.394	 3.021	 5.463	 8.820	48.921	35.27695							
0.54667	 6.409	 3.021	 5.478	 8.820	48.921	35.27757							
0.55000	 6.424	 3.006	 5.509	 8.805	48.921	35.28062							
0.55333	 6.439	 3.006	 5.509	 8.835	48.906	35.28245							
0.55667	 6.439	 3.006	 5.509	 8.850	48.860	35.28062							
0.56000	 6.455	 2.991	 5.539	 8.835	48.860	35.27818							
0.56333	 6.439	 2.976	 5.524	 8.850	48.860	35.27940							
0.56667	 6.455	 2.976	 5.478	 8.835	48.830	35.28306							
0.57000	 6.470	 2.991	 5.493	 8.820	48.814	35.28245							
0.57333	 6.516	 3.006	 5.493	 8.789	48.814	35.28001							
0.57667	 6.500	 3.006	 5.478	 8.820	48.799	35.27818							
0.58000	 6.500	 3.006	 5.478	 8.805	48.769	35.28123							
0.58333	 6.470	 2.991	 5.493	 8.835	48.799	35.28245							
0.58667	 6.485	 2.976	 5.478	 8.835	48.799	35.28123							
0.59000	 6.439	 2.976	 5.463	 8.850	48.769	35.27757							
0.59333	 6.439	 2.976	 5.463	 8.820	48.753	35.27879							
0.59667	 6.455	 2.976	 5.478	 8.835	48.769	35.28245							
0.60000	 6.470	 3.006	 5.478	 8.820	48.753	35.28367							
0.60333	 6.470	 3.006	 5.493	 8.805	48.708	35.28245							
0.60667	 6.485	 2.991	 5.509	 8.805	48.708	35.28062							
0.61000	 6.485	 3.006	 5.493	 8.805	48.723	35.28184							
0.61333	 6.470	 3.006	 5.493	 8.805	48.738	35.28428							
0.61667	 6.470	 2.991	 5.493	 8.835	48.723	35.28367							
0.62000	 6.439	 2.991	 5.478	 8.835	48.723	35.27940							
0.62333	 6.424	 2.991	 5.478	 8.835	48.723	35.27818							
0.62667	 6.424	 2.976	 5.509	 8.850	48.692	35.28123							
0.63000	 6.424	 2.991	 5.509	 8.850	48.677	35.28306							
0.63333	 6.409	 2.991	 5.509	 8.850	48.647	35.28123							
0.63667	 6.424	 2.991	 5.478	 8.866	48.662	35.27879							
0.64000	 6.439	 2.991	 5.463	 8.850	48.631	35.28001							
0.64333	 6.470	 2.991	 5.463	 8.850	48.647	35.28245							
0.64667	 6.455	 2.991	 5.478	 8.850	48.601	35.28245							
0.65000	 6.470	 2.991	 5.463	 8.835	48.601	35.27940							
0.65333	 6.470	 3.006	 5.478	 8.850	48.555	35.27818							
0.65667	 6.455	 3.006	 5.463	 8.866	48.570	35.28123							
0.66000	 6.424	 3.021	 5.463	 8.866	48.555	35.28489							
0.66333	 6.455	 3.006	 5.448	 8.896	48.585	35.28367							
0.66667	 6.439	 3.006	 5.493	 8.881	48.570	35.28062							
0.67000	 6.439	 2.991	 5.493	 8.881	48.585	35.27940							
0.67333	 6.424	 2.991	 5.524	 8.881	48.570	35.28184							
0.67667	 6.424	 2.976	 5.524	 8.896	48.570	35.28245							
0.68000	 6.439	 2.976	 5.524	 8.866	48.524	35.28001							
0.68333	 6.455	 2.976	 5.509	 8.896	48.509	35.27757							
0.68667	 6.455	 2.976	 5.539	 8.881	48.479	35.27940							
0.69000	 6.485	 2.976	 5.554	 8.881	48.463	35.28245							
0.69333	 6.500	 2.976	 5.509	 8.850	48.433	35.28184							
0.69667	 6.500	 2.991	 5.509	 8.820	48.433	35.27940							
0.70000	 6.500	 2.991	 5.493	 8.805	48.433	35.27757							
0.70333	 6.500	 3.006	 5.493	 8.835	48.463	35.28062							
0.70667	 6.485	 3.006	 5.463	 8.820	48.448	35.28245							
0.71000	 6.470	 3.021	 5.493	 8.835	48.463	35.28123							
0.71333	 6.455	 3.006	 5.493	 8.850	48.463	35.27695							
0.71667	 6.439	 3.021	 5.493	 8.850	48.448	35.27818							
0.72000	 6.439	 3.006	 5.493	 8.789	48.448	35.28184							
0.72333	 6.439	 3.021	 5.539	 8.805	48.479	35.28184							
0.72667	 6.455	 3.021	 5.554	 8.774	48.463	35.27757							
0.73000	 6.424	 3.037	 5.554	 8.789	48.463	35.27757							
0.73333	 6.424	 3.021	 5.554	 8.789	48.494	35.28062							
0.73667	 6.409	 3.006	 5.539	 8.805	48.479	35.28367							
0.74000	 6.409	 3.006	 5.539	 8.789	48.448	35.28367							
0.74333	 6.378	 3.006	 5.554	 8.789	48.448	35.28184							
0.74667	 6.424	 3.006	 5.554	 8.774	48.418	35.28062							
0.75000	 6.439	 3.006	 5.554	 8.759	48.387	35.28306							
0.75333	 6.439	 3.021	 5.539	 8.744	48.372	35.28489							
0.75667	 6.439	 3.021	 5.493	 8.744	48.372	35.28245							
0.76000	 6.439	 3.006	 5.463	 8.759	48.341	35.28062							
0.76333	 6.409	 2.991	 5.463	 8.744	48.341	35.28306							
0.76667	 6.394	 3.006	 5.478	 8.759	48.326	35.28672							
0.77000	 6.409	 3.006	 5.493	 8.774	48.326	35.28550							
0.77333	 6.409	 2.991	 5.509	 8.789	48.296	35.28306							
0.77667	 6.424	 3.006	 5.493	 8.789	48.265	35.28123							
0.78000	 6.439	 3.006	 5.524	 8.820	48.250	35.28367							
0.78333	 6.439	 2.991	 5.509	 8.820	48.265	35.28611							
0.78667	 6.409	 2.991	 5.478	 8.820	48.235	35.28428							
0.79000	 6.424	 3.006	 5.463	 8.805	48.235	35.28123							
0.79333	 6.439	 2.991	 5.478	 8.805	48.250	35.28245							
0.79667	 6.409	 3.006	 5.478	 8.805	48.265	35.28550							
0.80000	 6.424	 2.991	 5.478	 8.805	48.250	35.28550							
0.80333	 6.470	 3.006	 5.509	 8.805	48.235	35.28306							
0.80667	 6.470	 2.991	 5.524	 8.805	48.204	35.28001							
0.81000	 6.470	 2.991	 5.524	 8.805	48.219	35.28062							
0.81333	 6.516	 2.991	 5.478	 8.789	48.219	35.28184							
0.81667	 6.485	 3.021	 5.478	 8.789	48.189	35.28001							
0.82000	 6.455	 3.006	 5.493	 8.820	48.219	35.27573							
0.82333	 6.455	 3.021	 5.509	 8.820	48.235	35.27512							
0.82667	 6.439	 3.021	 5.524	 8.835	48.250	35.27818							
0.83000	 6.409	 3.006	 5.524	 8.866	48.265	35.28062							
0.83333	 6.424	 3.006	 5.539	 8.835	48.311	35.27757							
0.83667	 6.409	 3.021	 5.509	 8.820	48.280	35.27451							
0.84000	 6.424	 3.021	 5.493	 8.850	48.296	35.27512							
0.84333	 6.424	 3.037	 5.493	 8.835	48.250	35.27940							
0.84667	 6.424	 3.037	 5.509	 8.805	48.204	35.27818							
0.85000	 6.424	 3.037	 5.478	 8.805	48.173	35.27634							
0.85333	 6.455	 3.037	 5.493	 8.820	48.173	35.27512							
0.85667	 6.455	 3.021	 5.493	 8.789	48.128	35.27818							
0.86000	 6.485	 3.021	 5.478	 8.820	48.158	35.28001							
0.86333	 6.485	 3.037	 5.463	 8.835	48.189	35.27940							
0.86667	 6.516	 3.006	 5.478	 8.866	48.189	35.27634							
0.87000	 6.516	 3.006	 5.493	 8.835	48.189	35.27757							
0.87333	 6.500	 3.006	 5.509	 8.835	48.235	35.28184							
0.87667	 6.455	 2.991	 5.509	 8.789	48.204	35.28306							
0.88000	 6.455	 2.991	 5.539	 8.805	48.173	35.28062							
0.88333	 6.424	 3.006	 5.539	 8.805	48.173	35.28062							
0.88667	 6.409	 2.991	 5.524	 8.820	48.189	35.28306							
0.89000	 6.394	 2.991	 5.509	 8.835	48.189	35.28733							
0.89333	 6.439	 2.991	 5.493	 8.850	48.204	35.28611							
0.89667	 6.439	 2.991	 5.493	 8.835	48.235	35.28367							
0.90000	 6.455	 3.006	 5.509	 8.820	48.204	35.28184							
0.90333	 6.455	 3.006	 5.493	 8.835	48.189	35.28367							
0.90667	 6.470	 3.021	 5.493	 8.820	48.173	35.28428							
0.91000	 6.439	 3.021	 5.509	 8.835	48.173	35.28184							
0.91333	 6.424	 3.006	 5.493	 8.835	48.143	35.27818							
0.91667	 6.424	 2.991	 5.478	 8.835	48.158	35.28001							
0.92000	 6.439	 2.991	 5.493	 8.805	48.173	35.28489							
0.92333	 6.439	 2.976	 5.478	 8.805	48.189	35.28428							
0.92667	 6.455	 2.991	 5.463	 8.789	48.189	35.28184							
0.93000	 6.470	 3.006	 5.432	 8.789	48.158	35.28062							
0.93333	 6.470	 3.006	 5.432	 8.774	48.143	35.28245							
0.93667	 6.470	 3.021	 5.448	 8.774	48.173	35.28428							
0.94000	 6.455	 3.021	 5.463	 8.774	48.173	35.28306							
0.94333	 6.439	 3.021	 5.493	 8.789	48.173	35.28062							
0.94667	 6.439	 3.021	 5.524	 8.789	48.189	35.28001							
0.95000	 6.424	 3.021	 5.524	 8.850	48.204	35.28245							
0.95333	 6.424	 3.037	 5.509	 8.866	48.173	35.28245							
0.95667	 6.470	 3.037	 5.493	 8.866	48.173	35.27879							
0.96000	 6.485	 3.021	 5.463	 8.850	48.158	35.27451							
0.96333	 6.500	 3.021	 5.478	 8.835	48.173	35.27634							
0.96667	 6.516	 3.037	 5.463	 8.789	48.204	35.27818							
0.97000	 6.516	 3.006	 5.463	 8.805	48.204	35.27695							
0.97333	 6.500	 3.006	 5.463	 8.820	48.204	35.27390							
0.97667	 6.500	 3.021	 5.463	 8.820	48.219	35.27268							
0.98000	 6.485	 3.006	 5.448	 8.850	48.219	35.27573							
0.98333	 6.485	 3.006	 5.463	 8.850	48.204	35.27818							
0.98667	 6.455	 3.006	 5.448	 8.835	48.219	35.27634							
0.99000	 6.424	 3.021	 5.463	 8.835	48.219	35.27390							
0.99333	 6.409	 3.006	 5.478	 8.866	48.219	35.27573							
0.99667	 6.394	 3.006	 5.478	 8.850	48.250	35.27940							
1.00000	 6.394	 3.006	 5.463	 8.866	48.235	35.28001							
1.00333	 6.439	 3.006	 5.478	 8.881	48.219	35.27757							
1.00667	 6.455	 2.991	 5.478	 8.866	48.219	35.27634							
1.01000	 6.455	 2.991	 5.463	 8.850	48.189	35.27879							
1.01333	 6.485	 2.991	 5.463	 8.850	48.219	35.28123							
1.01667	 6.485	 2.991	 5.463	 8.850	48.265	35.28001							
1.02000	 6.470	 3.006	 5.463	 8.820	48.280	35.27818							
1.02333	 6.455	 3.006	 5.432	 8.820	48.296	35.27757							
1.02667	 6.470	 3.006	 5.448	 8.805	48.326	35.28062							
1.03000	 6.470	 3.006	 5.463	 8.820	48.296	35.28245							
1.03333	 6.470	 2.991	 5.493	 8.820	48.280	35.28123							
1.03667	 6.455	 2.976	 5.509	 8.835	48.265	35.27879							
1.04000	 6.470	 2.991	 5.524	 8.835	48.235	35.28123							
1.04333	 6.455	 2.991	 5.539	 8.850	48.250	35.28428							
1.04667	 6.439	 3.006	 5.509	 8.835	48.265	35.28306							
1.05000	 6.439	 3.021	 5.478	 8.850	48.250	35.28001							
1.05333	 6.455	 3.021	 5.463	 8.835	48.250	35.27879							
1.05667	 6.439	 3.021	 5.509	 8.820	48.296	35.28123							
1.06000	 6.455	 3.037	 5.493	 8.805	48.311	35.28428							
1.06333	 6.485	 3.021	 5.509	 8.805	48.311	35.28306							
1.06667	 6.470	 3.021	 5.539	 8.774	48.296	35.27879							
1.07000	 6.470	 3.021	 5.524	 8.774	48.341	35.27879							
1.07333	 6.485	 3.021	 5.509	 8.774	48.341	35.28245							
1.07667	 6.485	 3.006	 5.493	 8.774	48.357	35.28245							
1.08000	 6.470	 3.021	 5.509	 8.774	48.357	35.28062							
1.08333	 6.470	 3.021	 5.493	 8.774	48.418	35.28001							
1.08667	 6.455	 3.037	 5.509	 8.774	48.372	35.28306							
1.09000	 6.470	 3.021	 5.493	 8.789	48.372	35.28611							
1.09333	 6.485	 3.037	 5.524	 8.789	48.357	35.28611							
1.09667	 6.470	 3.037	 5.509	 8.774	48.326	35.28245							
1.10000	 6.470	 3.021	 5.509	 8.789	48.280	35.28184							
1.10333	 6.470	 3.021	 5.493	 8.789	48.311	35.28428							
1.10667	 6.439	 3.037	 5.478	 8.789	48.326	35.28611							
1.11000	 6.424	 3.021	 5.448	 8.805	48.357	35.28306							
1.11333	 6.439	 3.006	 5.448	 8.789	48.402	35.28001							
1.11667	 6.455	 3.006	 5.463	 8.774	48.433	35.28245							
1.12000	 6.470	 3.006	 5.478	 8.789	48.433	35.28672							
1.12333	 6.485	 2.991	 5.463	 8.789	48.418	35.28611							
1.12667	 6.485	 2.976	 5.478	 8.789	48.387	35.28428							
1.13000	 6.485	 2.991	 5.509	 8.805	48.372	35.28489							
1.13333	 6.470	 2.991	 5.509	 8.820	48.387	35.28733							
1.13667	 6.424	 2.976	 5.493	 8.805	48.418	35.28916							
1.14000	 6.409	 2.976	 5.509	 8.805	48.448	35.28733							
1.14333	 6.409	 2.991	 5.493	 8.789	48.448	35.28367							
1.14667	 6.378	 2.976	 5.463	 8.805	48.448	35.28306							
1.15000	 6.394	 2.991	 5.463	 8.789	48.448	35.28672							
1.15333	 6.455	 2.991	 5.448	 8.805	48.448	35.28733							
1.15667	 6.485	 2.991	 5.463	 8.835	48.448	35.28489							
1.16000	 6.485	 3.006	 5.448	 8.866	48.479	35.28367							
1.16333	 6.500	 3.006	 5.432	 8.850	48.479	35.28550							
1.16667	 6.485	 2.991	 5.387	 8.835	48.509	35.28733							
1.17000	 6.470	 2.991	 5.402	 8.835	48.509	35.28672							
1.17333	 6.439	 2.991	 5.371	 8.820	48.509	35.28428							
1.17667	 6.439	 2.976	 5.402	 8.820	48.509	35.28245							
1.18000	 6.439	 2.976	 5.417	 8.820	48.555	35.28489							
1.18333	 6.439	 2.976	 5.448	 8.866	48.585	35.28733							
1.18667	 6.439	 2.976	 5.448	 8.866	48.601	35.28550							
1.19000	 6.455	 2.976	 5.478	 8.866	48.570	35.28184							
1.19333	 6.455	 2.976	 5.463	 8.866	48.585	35.28245							
1.19667	 6.455	 2.976	 5.463	 8.881	48.570	35.28672							
1.20000	 6.470	 2.976	 5.463	 8.866	48.524	35.28611							
1.20333	 6.455	 2.991	 5.493	 8.866	48.524	35.28306							
1.20667	 6.439	 3.006	 5.478	 8.866	48.570	35.28184							
1.21000	 6.424	 3.021	 5.493	 8.835	48.570	35.28489							
1.21333	 6.439	 3.037	 5.493	 8.835	48.601	35.28672							
1.21667	 6.439	 3.037	 5.493	 8.805	48.616	35.28489							
1.22000	 6.455	 3.021	 5.478	 8.789	48.616	35.28245							
1.22333	 6.470	 3.006	 5.478	 8.774	48.585	35.28184							
1.22667	 6.500	 3.006	 5.463	 8.774	48.601	35.28550							
1.23000	 6.516	 3.006	 5.448	 8.774	48.616	35.28611							
1.23333	 6.531	 3.021	 5.448	 8.820	48.616	35.28428							
1.23667	 6.531	 3.037	 5.448	 8.820	48.601	35.28123							
1.24000	 6.500	 3.037	 5.463	 8.835	48.631	35.28306							
1.24333	 6.500	 3.021	 5.478	 8.850	48.631	35.28489							
1.24667	 6.485	 3.006	 5.493	 8.835	48.616	35.28489							
1.25000	 6.455	 2.991	 5.493	 8.805	48.647	35.28123							
1.25333	 6.455	 2.976	 5.509	 8.835	48.692	35.27940							
1.25667	 6.470	 2.976	 5.524	 8.820	48.692	35.28184							
1.26000	 6.439	 2.976	 5.524	 8.805	48.708	35.28428							
1.26333	 6.424	 2.976	 5.539	 8.820	48.738	35.28123							
1.26667	 6.424	 2.991	 5.539	 8.820	48.723	35.27879							
1.27000	 6.424	 3.006	 5.524	 8.805	48.692	35.28001							
1.27333	 6.455	 3.006	 5.493	 8.820	48.738	35.28489							
1.27667	 6.470	 3.006	 5.509	 8.835	48.753	35.28428							
1.28000	 6.470	 3.021	 5.478	 8.805	48.738	35.28123							
1.28333	 6.485	 3.006	 5.493	 8.835	48.769	35.27879							
1.28667	 6.470	 2.991	 5.478	 8.835	48.784	35.28062							
1.29000	 6.439	 3.006	 5.478	 8.820	48.769	35.28123							
1.29333	 6.439	 3.021	 5.448	 8.835	48.753	35.28123							
1.29667	 6.439	 3.021	 5.478	 8.881	48.753	35.27879							
1.30000	 6.424	 3.021	 5.478	 8.881	48.723	35.27940							
1.30333	 6.424	 3.021	 5.463	 8.881	48.738	35.28306							
1.30667	 6.439	 3.006	 5.478	 8.881	48.753	35.28550							
1.31000	 6.424	 2.991	 5.524	 8.866	48.769	35.28367							
1.31333	 6.439	 2.991	 5.493	 8.835	48.769	35.28123							
1.31667	 6.470	 2.991	 5.478	 8.820	48.814	35.28184							
1.32000	 6.470	 2.991	 5.524	 8.820	48.845	35.28489							
1.32333	 6.455	 2.991	 5.509	 8.820	48.860	35.28245							
1.32667	 6.470	 2.991	 5.478	 8.820	48.875	35.27695							
1.33000	 6.455	 2.976	 5.478	 8.835	48.906	35.27451							
1.33333	 6.424	 2.991	 5.478	 8.835	48.906	35.27695							
1.33667	 6.424	 3.021	 5.463	 8.835	48.921	35.27879							
1.34000	 6.424	 3.021	 5.478	 8.850	48.921	35.27818							
1.34333	 6.424	 3.021	 5.478	 8.850	48.936	35.27512							
1.34667	 6.409	 3.021	 5.478	 8.850	48.936	35.27512							
1.35000	 6.409	 3.021	 5.478	 8.850	48.967	35.27695							
1.35333	 6.424	 2.991	 5.463	 8.866	48.967	35.27695							
1.35667	 6.439	 3.006	 5.463	 8.866	48.967	35.27268							
1.36000	 6.409	 3.021	 5.463	 8.850	48.936	35.27146							
1.36333	 6.439	 3.021	 5.493	 8.881	48.967	35.27390							
1.36667	 6.439	 3.006	 5.493	 8.866	48.936	35.27757							
1.37000	 6.424	 3.021	 5.493	 8.866	48.967	35.27695							
1.37333	 6.424	 3.006	 5.493	 8.850	48.967	35.27573							
1.37667	 6.439	 2.991	 5.509	 8.850	48.982	35.27573							
1.38000	 6.424	 2.991	 5.509	 8.774	48.997	35.27940							
1.38333	 6.439	 2.991	 5.509	 8.774	49.028	35.28123							
1.38667	 6.439	 2.991	 5.509	 8.744	49.013	35.27940							
1.39000	 6.409	 2.991	 5.509	 8.774	49.043	35.27695							
1.39333	 6.409	 2.991	 5.509	 8.774	49.059	35.27940							
1.39667	 6.424	 3.006	 5.493	 8.820	49.059	35.28367							
1.40000	 6.409	 3.021	 5.478	 8.850	49.074	35.28428							
1.40333	 6.394	 3.006	 5.509	 8.850	49.089	35.28245							
1.40667	 6.409	 3.006	 5.509	 8.820	49.074	35.28123							
1.41000	 6.424	 3.006	 5.509	 8.835	49.104	35.28306							
1.41333	 6.424	 3.006	 5.478	 8.835	49.120	35.28489							
1.41667	 6.424	 2.991	 5.493	 8.820	49.120	35.28367							
1.42000	 6.455	 3.006	 5.478	 8.820	49.104	35.28062							
1.42333	 6.439	 3.006	 5.478	 8.835	49.135	35.28123							
1.42667	 6.439	 3.021	 5.448	 8.820	49.150	35.28489							
1.43000	 6.424	 3.006	 5.493	 8.805	49.165	35.28611							
1.43333	 6.439	 3.006	 5.493	 8.789	49.196	35.28428							
1.43667	 6.455	 2.991	 5.478	 8.820	49.211	35.28184							
1.44000	 6.485	 2.991	 5.478	 8.805	49.226	35.28428							
1.44333	 6.500	 2.991	 5.509	 8.789	49.211	35.28733							
1.44667	 6.516	 3.006	 5.509	 8.789	49.165	35.28672							
1.45000	 6.516	 3.021	 5.509	 8.820	49.150	35.28245							
1.45333	 6.500	 3.021	 5.478	 8.789	49.165	35.28123							
1.45667	 6.500	 3.021	 5.463	 8.805	49.181	35.28306							
1.46000	 6.470	 3.006	 5.448	 8.820	49.196	35.28428							
1.46333	 6.470	 2.991	 5.448	 8.820	49.242	35.28123							
1.46667	 6.470	 2.991	 5.463	 8.789	49.242	35.27879							
1.47000	 6.470	 3.006	 5.524	 8.805	49.257	35.27940							
1.47333	 6.439	 3.021	 5.524	 8.805	49.257	35.28245							
1.47667	 6.439	 3.021	 5.524	 8.820	49.272	35.28123							
1.48000	 6.439	 3.021	 5.493	 8.850	49.287	35.27818							
1.48333	 6.424	 3.021	 5.463	 8.850	49.287	35.27573							
1.48667	 6.424	 3.006	 5.448	 8.850	49.287	35.27879							
1.49000	 6.439	 3.006	 5.478	 8.805	49.318	35.28123							
1.49333	 6.439	 3.006	 5.463	 8.805	49.333	35.28001							
1.49667	 6.439	 3.006	 5.493	 8.789	49.333	35.27695							
1.50000	 6.439	 3.006	 5.493	 8.820	49.379	35.27695							
1.50333	 6.424	 3.021	 5.493	 8.805	49.409	35.27879							
1.50667	 6.409	 3.006	 5.463	 8.850	49.440	35.27940							
1.51000	 6.424	 3.021	 5.463	 8.850	49.440	35.27634							
1.51333	 6.409	 3.037	 5.432	 8.835	49.440	35.27329							
1.51667	 6.394	 3.037	 5.448	 8.805	49.440	35.27451							
1.52000	 6.394	 3.021	 5.432	 8.805	49.425	35.27818							
1.52333	 6.424	 3.021	 5.448	 8.820	49.379	35.27757							
1.52667	 6.409	 3.021	 5.463	 8.820	49.379	35.27512							
1.53000	 6.378	 3.021	 5.478	 8.835	49.394	35.27451							
1.53333	 6.424	 3.006	 5.478	 8.850	49.379	35.27818							
1.53667	 6.424	 3.006	 5.493	 8.881	49.394	35.27940							
1.54000	 6.394	 3.006	 5.478	 8.866	49.425	35.27634							
1.54333	 6.394	 3.006	 5.493	 8.850	49.425	35.27207							
1.54667	 6.424	 2.991	 5.478	 8.835	49.409	35.27207							
1.55000	 6.409	 3.006	 5.478	 8.835	49.425	35.27512							
1.55333	 6.409	 3.021	 5.478	 8.820	49.440	35.27451							
1.55667	 6.424	 3.021	 5.478	 8.805	49.425	35.27207							
1.56000	 6.409	 3.006	 5.448	 8.820	49.425	35.27085							
1.56333	 6.409	 3.021	 5.478	 8.850	49.440	35.27329							
1.56667	 6.394	 3.006	 5.493	 8.850	49.455	35.27634							
1.57000	 6.409	 2.991	 5.493	 8.850	49.471	35.27634							
1.57333	 6.424	 3.006	 5.493	 8.835	49.471	35.27390							
1.57667	 6.439	 3.006	 5.509	 8.835	49.486	35.27451							
1.58000	 6.439	 3.006	 5.524	 8.835	49.486	35.27879							
1.58333	 6.455	 3.021	 5.524	 8.835	49.486	35.28001							
1.58667	 6.439	 3.037	 5.554	 8.820	49.471	35.27818							
1.59000	 6.424	 3.037	 5.570	 8.835	49.501	35.27573							
1.59333	 6.409	 3.037	 5.570	 8.805	49.516	35.27757							
1.59667	 6.439	 3.037	 5.539	 8.789	49.562	35.28123							
1.60000	 6.424	 3.021	 5.539	 8.759	49.593	35.28062							
1.60333	 6.424	 3.006	 5.493	 8.789	49.623	35.27818							
1.60667	 6.439	 3.006	 5.478	 8.774	49.608	35.27818							
1.61000	 6.470	 3.006	 5.478	 8.789	49.638	35.28123							
1.61333	 6.470	 2.976	 5.463	 8.789	49.638	35.28306							
1.61667	 6.470	 2.991	 5.448	 8.835	49.654	35.28184							
1.62000	 6.485	 3.006	 5.463	 8.805	49.638	35.27879							
1.62333	 6.470	 3.006	 5.493	 8.820	49.654	35.27940							
1.62667	 6.439	 3.021	 5.509	 8.835	49.654	35.28367							
1.63000	 6.439	 3.037	 5.539	 8.835	49.669	35.28489							
1.63333	 6.439	 3.037	 5.539	 8.805	49.669	35.28245							
1.63667	 6.424	 3.021	 5.524	 8.805	49.684	35.28184							
1.64000	 6.424	 3.006	 5.493	 8.805	49.715	35.28367							
1.64333	 6.439	 3.006	 5.493	 8.805	49.715	35.28672							
1.64667	 6.394	 3.006	 5.493	 8.789	49.715	35.28489							
1.65000	 6.394	 3.006	 5.493	 8.805	49.715	35.28123							
1.65333	 6.378	 3.021	 5.539	 8.820	49.730	35.27879							
1.65667	 6.409	 3.037	 5.554	 8.820	49.715	35.28184							
1.66000	 6.394	 3.021	 5.524	 8.805	49.715	35.28245							
1.66333	 6.424	 3.037	 5.509	 8.789	49.715	35.28062							
1.66667	 6.424	 3.037	 5.524	 8.774	49.715	35.27879							
1.67000	 6.455	 3.037	 5.493	 8.759	49.730	35.28123							
1.67333	 6.409	 3.037	 5.493	 8.774	49.745	35.28489							
1.67667	 6.424	 3.037	 5.509	 8.789	49.776	35.28489							
1.68000	 6.424	 3.021	 5.509	 8.820	49.776	35.28184							
1.68333	 6.439	 3.006	 5.478	 8.835	49.760	35.28001							
1.68667	 6.424	 2.991	 5.493	 8.820	49.745	35.28245							
1.69000	 6.455	 2.976	 5.493	 8.805	49.776	35.28367							
1.69333	 6.455	 2.991	 5.478	 8.789	49.760	35.28123							
1.69667	 6.439	 2.991	 5.478	 8.774	49.760	35.27818							
1.70000	 6.409	 2.991	 5.493	 8.759	49.791	35.27818							
1.70333	 6.424	 3.006	 5.463	 8.774	49.791	35.28123							
1.70667	 6.394	 3.006	 5.448	 8.789	49.776	35.28245							
1.71000	 6.394	 2.991	 5.448	 8.820	49.821	35.28062							
1.71333	 6.378	 3.006	 5.432	 8.850	49.837	35.28001							
1.71667	 6.409	 3.006	 5.432	 8.866	49.821	35.28306							
1.72000	 6.394	 2.991	 5.448	 8.881	49.852	35.28611							
1.72333	 6.424	 3.006	 5.463	 8.866	49.867	35.28611							
1.72667	 6.424	 3.021	 5.509	 8.850	49.852	35.28428							
1.73000	 6.455	 3.021	 5.524	 8.850	49.852	35.28306							
1.73333	 6.439	 3.021	 5.524	 8.835	49.883	35.28672							
1.73667	 6.439	 3.021	 5.524	 8.820	49.867	35.28855							
1.74000	 6.424	 3.021	 5.524	 8.820	49.867	35.28611							
1.74333	 6.394	 3.006	 5.493	 8.820	49.883	35.28184							
1.74667	 6.378	 3.006	 5.493	 8.805	49.883	35.28245							
1.75000	 6.378	 3.006	 5.493	 8.820	49.898	35.28489							
1.75333	 6.378	 3.021	 5.493	 8.835	49.928	35.28428							
1.75667	 6.363	 3.006	 5.493	 8.850	49.928	35.28184							
1.76000	 6.378	 3.021	 5.509	 8.866	49.898	35.28123							
1.76333	 6.394	 3.021	 5.539	 8.850	49.928	35.28367							
1.76667	 6.409	 3.037	 5.539	 8.835	49.928	35.28550							
1.77000	 6.394	 3.037	 5.570	 8.866	49.944	35.28428							
1.77333	 6.409	 3.052	 5.570	 8.866	49.989	35.28062							
1.77667	 6.439	 3.037	 5.570	 8.835	50.005	35.28062							
1.78000	 6.424	 3.021	 5.524	 8.835	50.020	35.28306							
1.78333	 6.409	 3.006	 5.539	 8.820	50.035	35.28367							
1.78667	 6.424	 2.991	 5.524	 8.774	50.035	35.28123							
1.79000	 6.424	 2.991	 5.524	 8.774	50.005	35.27879							
1.79333	 6.424	 2.991	 5.509	 8.774	50.020	35.28001							
1.79667	 6.439	 3.006	 5.539	 8.805	50.005	35.28428							
1.80000	 6.439	 3.021	 5.554	 8.820	50.005	35.28367							
1.80333	 6.439	 3.021	 5.570	 8.835	50.005	35.28062							
1.80667	 6.455	 2.991	 5.570	 8.850	50.035	35.27940							
1.81000	 6.439	 2.991	 5.600	 8.850	50.035	35.28245							
1.81333	 6.455	 2.991	 5.570	 8.835	50.035	35.28306							
1.81667	 6.470	 2.991	 5.554	 8.835	50.050	35.28062							
1.82000	 6.455	 3.006	 5.539	 8.805	50.020	35.27757							
1.82333	 6.455	 3.037	 5.539	 8.789	50.005	35.27818							
1.82667	 6.455	 3.052	 5.524	 8.789	50.020	35.28184							
1.83000	 6.439	 3.052	 5.554	 8.774	50.050	35.28184							
1.83333	 6.424	 3.052	 5.524	 8.774	50.035	35.28001							
1.83667	 6.439	 3.037	 5.509	 8.774	50.050	35.27757							
1.84000	 6.409	 3.021	 5.493	 8.774	50.066	35.27940							
1.84333	 6.424	 3.006	 5.478	 8.774	50.081	35.28123							
1.84667	 6.409	 3.006	 5.463	 8.774	50.066	35.28062							
1.85000	 6.394	 2.991	 5.478	 8.789	50.050	35.27695							
1.85333	 6.394	 3.006	 5.478	 8.805	50.066	35.27757							
1.85667	 6.409	 3.021	 5.478	 8.789	50.066	35.28245							
1.86000	 6.409	 3.037	 5.493	 8.820	50.066	35.28306							
1.86333	 6.394	 3.037	 5.493	 8.820	50.096	35.28062							
1.86667	 6.409	 3.052	 5.493	 8.835	50.096	35.27818							
1.87000	 6.409	 3.037	 5.509	 8.835	50.096	35.27940							
1.87333	 6.424	 3.021	 5.524	 8.850	50.096	35.28245							
1.87667	 6.409	 3.006	 5.509	 8.820	50.096	35.28245							
1.88000	 6.455	 2.991	 5.524	 8.835	50.081	35.27940							
1.88333	 6.470	 2.976	 5.539	 8.820	50.111	35.27879							
1.88667	 6.470	 2.976	 5.524	 8.805	50.127	35.28123							
1.89000	 6.455	 2.976	 5.539	 8.789	50.157	35.28306							
1.89333	 6.455	 2.976	 5.539	 8.789	50.142	35.28123							
1.89667	 6.409	 2.991	 5.524	 8.774	50.172	35.27818							
1.90000	 6.394	 2.991	 5.493	 8.774	50.172	35.27879							
1.90333	 6.409	 2.991	 5.493	 8.820	50.188	35.28245							
1.90667	 6.409	 2.991	 5.493	 8.805	50.157	35.28245							
1.91000	 6.424	 2.991	 5.493	 8.789	50.218	35.28001							
1.91333	 6.424	 2.976	 5.478	 8.805	50.172	35.27879							
1.91667	 6.424	 2.991	 5.493	 8.805	50.188	35.28062							
1.92000	 6.409	 2.991	 5.493	 8.805	50.218	35.28367							
1.92333	 6.409	 3.006	 5.463	 8.850	50.249	35.28245							
1.92667	 6.394	 3.021	 5.463	 8.881	50.203	35.27879							
1.93000	 6.409	 3.021	 5.463	 8.850	50.249	35.27818							
1.93333	 6.409	 3.006	 5.448	 8.835	50.249	35.28001							
1.93667	 6.394	 3.021	 5.432	 8.820	50.218	35.28123							
1.94000	 6.409	 3.021	 5.478	 8.789	50.203	35.27940							
1.94333	 6.409	 3.006	 5.493	 8.805	50.233	35.27695							
1.94667	 6.409	 3.021	 5.493	 8.835	50.218	35.27879							
1.95000	 6.409	 3.021	 5.524	 8.850	50.218	35.28428							
1.95333	 6.424	 3.006	 5.524	 8.835	50.218	35.28428							
1.95667	 6.409	 3.006	 5.509	 8.850	50.218	35.28184							
1.96000	 6.424	 3.021	 5.509	 8.835	50.203	35.28123							
1.96333	 6.424	 3.021	 5.524	 8.835	50.203	35.28306							
1.96667	 6.439	 3.037	 5.493	 8.805	50.218	35.28550							
1.97000	 6.455	 3.052	 5.509	 8.805	50.249	35.28428							
1.97333	 6.455	 3.052	 5.509	 8.805	50.295	35.28123							
1.97667	 6.439	 3.052	 5.493	 8.789	50.279	35.28184							
1.98000	 6.439	 3.037	 5.493	 8.774	50.295	35.28611							
1.98333	 6.424	 3.021	 5.539	 8.789	50.295	35.28672							
1.98667	 6.424	 3.006	 5.539	 8.789	50.295	35.28489							
1.99000	 6.455	 3.006	 5.509	 8.774	50.264	35.28428							
1.99333	 6.455	 2.991	 5.493	 8.789	50.295	35.28672							
1.99667	 6.455	 3.006	 5.493	 8.789	50.310	35.28977							
2.00000	 6.455	 3.021	 5.463	 8.805	50.325	35.28733							
2.00333	 6.455	 3.021	 5.493	 8.805	50.310	35.28367							
2.00667	 6.424	 3.006	 5.539	 8.805	50.325	35.28184							
2.01000	 6.424	 3.021	 5.554	 8.805	50.340	35.28489							
2.01333	 6.439	 3.021	 5.554	 8.805	50.325	35.28550							
2.01667	 6.470	 3.006	 5.570	 8.805	50.310	35.28367							
2.02000	 6.455	 3.021	 5.524	 8.805	50.295	35.28001							
2.02333	 6.455	 3.021	 5.509	 8.820	50.264	35.28062							
2.02667	 6.455	 3.021	 5.524	 8.774	50.249	35.28367							
2.03000	 6.439	 3.006	 5.539	 8.789	50.279	35.28367							
2.03333	 6.409	 3.021	 5.509	 8.789	50.295	35.28123							
2.03667	 6.439	 3.006	 5.493	 8.789	50.310	35.28123							
2.04000	 6.455	 3.006	 5.478	 8.774	50.340	35.28489							
2.04333	 6.470	 3.006	 5.448	 8.805	50.356	35.28794							
2.04667	 6.455	 3.021	 5.448	 8.789	50.340	35.28794							
2.05000	 6.439	 3.021	 5.448	 8.805	50.340	35.28550							
2.05333	 6.424	 3.037	 5.478	 8.805	50.356	35.28489							
2.05667	 6.409	 3.052	 5.478	 8.820	50.356	35.28733							
2.06000	 6.394	 3.052	 5.463	 8.835	50.386	35.28916							
2.06333	 6.409	 3.037	 5.463	 8.835	50.371	35.28550							
2.06667	 6.424	 3.021	 5.463	 8.820	50.340	35.28306							
2.07000	 6.409	 3.021	 5.478	 8.835	50.325	35.28489							
2.07333	 6.409	 3.021	 5.478	 8.805	50.325	35.28794							
2.07667	 6.424	 3.006	 5.524	 8.820	50.295	35.28611							
2.08000	 6.424	 3.006	 5.493	 8.835	50.325	35.28367							
2.08333	 6.439	 3.021	 5.493	 8.835	50.356	35.28306							
2.08667	 6.439	 3.021	 5.463	 8.805	50.371	35.28611							
2.09000	 6.455	 3.006	 5.463	 8.820	50.386	35.28794							
2.09333	 6.439	 3.021	 5.432	 8.789	50.401	35.28550							
2.09667	 6.424	 3.021	 5.448	 8.774	50.371	35.28184							
2.10000	 6.409	 3.021	 5.448	 8.789	50.371	35.28245							
2.10333	 6.424	 3.006	 5.463	 8.820	50.386	35.28550							
2.10667	 6.409	 3.021	 5.478	 8.805	50.386	35.28550							
2.11000	 6.409	 3.021	 5.493	 8.835	50.386	35.28245							
2.11333	 6.424	 3.037	 5.478	 8.850	50.417	35.28062							
2.11667	 6.409	 3.037	 5.493	 8.820	50.432	35.28245							
2.12000	 6.394	 3.037	 5.493	 8.820	50.417	35.28550							
2.12333	 6.409	 3.037	 5.493	 8.850	50.417	35.28306							
2.12667	 6.394	 3.021	 5.509	 8.820	50.401	35.28001							
2.13000	 6.394	 3.006	 5.539	 8.820	50.386	35.27940							
2.13333	 6.424	 2.991	 5.539	 8.835	50.386	35.28367							
2.13667	 6.439	 2.991	 5.539	 8.835	50.401	35.28367							
2.14000	 6.424	 2.976	 5.524	 8.835	50.417	35.28245							
2.14333	 6.455	 2.960	 5.509	 8.835	50.417	35.28062							
2.14667	 6.455	 2.960	 5.493	 8.850	50.417	35.28245							
2.15000	 6.455	 2.976	 5.509	 8.835	50.417	35.28428							
2.15333	 6.455	 2.976	 5.524	 8.805	50.432	35.28489							
2.15667	 6.439	 2.976	 5.539	 8.805	50.401	35.28184							
2.16000	 6.439	 3.006	 5.539	 8.789	50.401	35.28001							
2.16333	 6.424	 3.021	 5.554	 8.759	50.417	35.28367							
2.16667	 6.394	 3.021	 5.539	 8.744	50.432	35.28611							
2.17000	 6.378	 3.037	 5.509	 8.774	50.432	35.28306							
2.17333	 6.378	 3.037	 5.493	 8.774	50.447	35.28001							
2.17667	 6.363	 3.037	 5.493	 8.774	50.462	35.28123							
2.18000	 6.378	 3.021	 5.478	 8.774	50.478	35.28367							
2.18333	 6.394	 3.021	 5.478	 8.774	50.478	35.28489							
2.18667	 6.394	 3.006	 5.493	 8.774	50.447	35.28428							
2.19000	 6.409	 3.006	 5.493	 8.759	50.462	35.28306							
2.19333	 6.409	 3.006	 5.478	 8.789	50.447	35.28489
